Repository: BichHanhVu/DL-Thermal-conductivity-Thermoelectric

# A Unified Deep Learning Framework for Structure-Based Thermal Conductivity Prediction and Target-Driven Inverse Materials Design

This repository contains the data and source code associated with the study. CGCNN and GNN models are used to predict the total thermal conductivity of thermoelectric materials directly from crystal structure and temperature. The trained models are then integrated with Extra Trees screening and CHGNet structure optimization to identify candidates with thermal conductivity close to a target value.

## Repository Files

| File | Description |
|---|---|
| `mp_cif_matched_data_TE_filtered_outlier.csv` | Dataset of 701 experimental records linked to 42 crystal structures |
| `TC_CGCNN.ipynb` | CGCNN training, evaluation, and prediction |
| `TC_Basic_GNN.ipynb` | GNN training, evaluation, and prediction |
| `TC_Inverse_Design_CGCNN.ipynb` | Inverse design workflow using CGCNN |
| `TC_Inverse_Design_Basic_GNN.ipynb` | Inverse design workflow using GNN |
| `inverse_design_CGCNN_Prototype_CHGNet_final_top20_ranked_by_TC_error_TC0p8_T300K.csv` | Top 20 candidates identified using CGCNN |
| `inverse_design_Basic_GNN_Prototype_CHGNet_final_top20_ranked_by_TC_error_TC0p8_T300K.csv` | Top 20 candidates identified using GNN |

File: mp_cif_matched_data_TE_filtered_outlier.csv (part 1 of 5)
identifier,formula,atoms,num_atoms,Formula_original,Temperature (K),TC,DOI,formation_energy_per_atom,cif_path
mp-691,SnSe,"MSONAtoms(symbols='Sn4Se4', pbc=True, cell=[4.70090745, 4.12625095, 11.6644585])",2,Sn50Se50,295,1.03, 10.1039/C4TA01643B?urlappend=%3Futm_source%3Dresearchgate.net%26utm_medium%3Darticle,-0.453546308,downloaded_cif_TE\mp-691_SnSe.cif
mp-691,SnSe,"MSONAtoms(symbols='Sn4Se4', pbc=True, cell=[4.70090745, 4.12625095, 11.6644585])",2,Sn50Se50,346,0.89, 10.1039/C4TA01643B?urlappend=%3Futm_source%3Dresearchgate.net%26utm_medium%3Darticle,-0.453546308,downloaded_cif_TE\mp-691_SnSe.cif
mp-691,SnSe,"MSONAtoms(symbols='Sn4Se4', pbc=True, cell=[4.70090745, 4.12625095, 11.6644585])",2,Sn50Se50,400,0.78, 10.1039/C4TA01643B?urlappend=%3Futm_source%3Dresearchgate.net%26utm_medium%3Darticle,-0.453546308,downloaded_cif_TE\mp-691_SnSe.cif
mp-691,SnSe,"MSONAtoms(symbols='Sn4Se4', pbc=True, cell=[4.70090745, 4.12625095, 11.6644585])",2,Sn50Se50,449,0.72, 10.1039/C4TA01643B?urlappend=%3Futm_source%3Dresearchgate.net%26utm_medium%3Darticle,-0.453546308,downloaded_cif_TE\mp-691_SnSe.cif
mp-691,SnSe,"MSONAtoms(symbols='Sn4Se4', pbc=True, cell=[4.70090745, 4.12625095, 11.6644585])",2,Sn50Se50,500,0.67, 10.1039/C4TA01643B?urlappend=%3Futm_source%3Dresearchgate.net%26utm_medium%3Darticle,-0.453546308,downloaded_cif_TE\mp-691_SnSe.cif
mp-691,SnSe,"MSONAtoms(symbols='Sn4Se4', pbc=True, cell=[4.70090745, 4.12625095, 11.6644585])",2,Sn50Se50,552,0.64, 10.1039/C4TA01643B?urlappend=%3Futm_source%3Dresearchgate.net%26utm_medium%3Darticle,-0.453546308,downloaded_cif_TE\mp-691_SnSe.cif
mp-691,SnSe,"MSONAtoms(symbols='Sn4Se4', pbc=True, cell=[4.70090745, 4.12625095, 11.6644585])",2,Sn50Se50,598,0.62, 10.1039/C4TA01643B?urlappend=%3Futm_source%3Dresearchgate.net%26utm_medium%3Darticle,-0.453546308,downloaded_cif_TE\mp-691_SnSe.cif
mp-691,SnSe,"MSONAtoms(symbols='Sn4Se4', pbc=True, cell=[4.70090745, 4.12625095, 11.6644585])",2,Sn50Se50,648,0.59, 10.1039/C4TA01643B?urlappend=%3Futm_source%3Dresearchgate.net%26utm_medium%3Darticle,-0.453546308,downloaded_cif_TE\mp-691_SnSe.cif
mp-691,SnSe,"MSONAtoms(symbols='Sn4Se4', pbc=True, cell=[4.70090745, 4.12625095, 11.6644585])",2,Sn50Se50,699,0.57, 10.1039/C4TA01643B?urlappend=%3Futm_source%3Dresearchgate.net%26utm_medium%3Darticle,-0.453546308,downloaded_cif_TE\mp-691_SnSe.cif
mp-691,SnSe,"MSONAtoms(symbols='Sn4Se4', pbc=True, cell=[4.70090745, 4.12625095, 11.6644585])",2,Sn50Se50,754,0.55, 10.1039/C4TA01643B?urlappend=%3Futm_source%3Dresearchgate.net%26utm_medium%3Darticle,-0.453546308,downloaded_cif_TE\mp-691_SnSe.cif
mp-1317,CoSb3,"MSONAtoms(symbols='Co4Sb12', pbc=True, cell=[[7.39186059, -2.508e-05, -2.61340979], [-3.69594978, 6.40161738, -2.61345101], [2.347e-05, -1.232e-05, 7.84029276]])",4,Co25Sb75,296,10.95, 10.1016/j.jpcs.2005.05.077,-0.147884075,downloaded_cif_TE\mp-1317_CoSb3.cif
mp-1317,CoSb3,"MSONAtoms(symbols='Co4Sb12', pbc=True, cell=[[7.39186059, -2.508e-05, -2.61340979], [-3.69594978, 6.40161738, -2.61345101], [2.347e-05, -1.232e-05, 7.84029276]])",4,Co25Sb75,313,10.64, 10.1016/j.jpcs.2005.05.077,-0.147884075,downloaded_cif_TE\mp-1317_CoSb3.cif
mp-1317,CoSb3,"MSONAtoms(symbols='Co4Sb12', pbc=True, cell=[[7.39186059, -2.508e-05, -2.61340979], [-3.69594978, 6.40161738, -2.61345101], [2.347e-05, -1.232e-05, 7.84029276]])",4,Co25Sb75,336,10.36, 10.1016/j.jpcs.2005.05.077,-0.147884075,downloaded_cif_TE\mp-1317_CoSb3.cif
mp-1317,CoSb3,"MSONAtoms(symbols='Co4Sb12', pbc=True, cell=[[7.39186059, -2.508e-05, -2.61340979], [-3.69594978, 6.40161738, -2.61345101], [2.347e-05, -1.232e-05, 7.84029276]])",4,Co25Sb75,381,9.69, 10.1016/j.jpcs.2005.05.077,-0.147884075,downloaded_cif_TE\mp-1317_CoSb3.cif
mp-1317,CoSb3,"MSONAtoms(symbols='Co4Sb12', pbc=True, cell=[[7.39186059, -2.508e-05, -2.61340979], [-3.69594978, 6.40161738, -2.61345101], [2.347e-05, -1.232e-05, 7.84029276]])",4,Co25Sb75,428,8.99, 10.1016/j.jpcs.2005.05.077,-0.147884075,downloaded_cif_TE\mp-1317_CoSb3.cif
mp-1317,CoSb3,"MSONAtoms(symbols='Co4Sb12', pbc=True, cell=[[7.39186059, -2.508e-05, -2.61340979], [-3.69594978, 6.40161738, -2.61345101], [2.347e-05, -1.232e-05, 7.84029276]])",4,Co25Sb75,475,8.5, 10.1016/j.jpcs.2005.05.077,-0.147884075,downloaded_cif_TE\mp-1317_CoSb3.cif
mp-1317,CoSb3,"MSONAtoms(symbols='Co4Sb12', pbc=True, cell=[[7.39186059, -2.508e-05, -2.61340979], [-3.69594978, 6.40161738, -2.61345101], [2.347e-05, -1.232e-05, 7.84029276]])",4,Co25Sb75,537,8.15, 10.1016/j.jpcs.2005.05.077,-0.147884075,downloaded_cif_TE\mp-1317_CoSb3.cif
mp-1317,CoSb3,"MSONAtoms(symbols='Co4Sb12', pbc=True, cell=[[7.39186059, -2.508e-05, -2.61340979], [-3.69594978, 6.40161738, -2.61345101], [2.347e-05, -1.232e-05, 7.84029276]])",4,Co25Sb75,590,8.05, 10.1016/j.jpcs.2005.05.077,-0.147884075,downloaded_cif_TE\mp-1317_CoSb3.cif
mp-1317,CoSb3,"MSONAtoms(symbols='Co4Sb12', pbc=True, cell=[[7.39186059, -2.508e-05, -2.61340979], [-3.69594978, 6.40161738, -2.61345101], [2.347e-05, -1.232e-05, 7.84029276]])",4,Co25Sb75,635,8.08, 10.1016/j.jpcs.2005.05.077,-0.147884075,downloaded_cif_TE\mp-1317_CoSb3.cif
mp-1317,CoSb3,"MSONAtoms(symbols='Co4Sb12', pbc=True, cell=[[7.39186059, -2.508e-05, -2.61340979], [-3.69594978, 6.40161738, -2.61345101], [2.347e-05, -1.232e-05, 7.84029276]])",4,Co25Sb75,689,8.15, 10.1016/j.jpcs.2005.05.077,-0.147884075,downloaded_cif_TE\mp-1317_CoSb3.cif
mp-1317,CoSb3,"MSONAtoms(symbols='Co4Sb12', pbc=True, cell=[[7.39186059, -2.508e-05, -2.61340979], [-3.69594978, 6.40161738, -2.61345101], [2.347e-05, -1.232e-05, 7.84029276]])",4,Co25Sb75,737,8.54, 10.1016/j.jpcs.2005.05.077,-0.147884075,downloaded_cif_TE\mp-1317_CoSb3.cif
mp-1317,CoSb3,"MSONAtoms(symbols='Co4Sb12', pbc=True, cell=[[7.39186059, -2.508e-05, -2.61340979], [-3.69594978, 6.40161738, -2.61345101], [2.347e-05, -1.232e-05, 7.84029276]])",4,Co25Sb75,784,8.78, 10.1016/j.jpcs.2005.05.077,-0.147884075,downloaded_cif_TE\mp-1317_CoSb3.cif
mp-2231,SnS,"MSONAtoms(symbols='Sn4S4', pbc=True, cell=[3.95685521, 4.53281069, 11.39201851])",2,Sn50S50,308,1.02,http://dx.doi.org/10.1021/acsami.7b08770,-0.472081115,downloaded_cif_TE\mp-2231_SnS.cif
mp-2231,SnS,"MSONAtoms(symbols='Sn4S4', pbc=True, cell=[3.95685521, 4.53281069, 11.39201851])",2,Sn50S50,400,0.77,http://dx.doi.org/10.1021/acsami.7b08770,-0.472081115,downloaded_cif_TE\mp-2231_SnS.cif
mp-2231,SnS,"MSONAtoms(symbols='Sn4S4', pbc=True, cell=[3.95685521, 4.53281069, 11.39201851])",2,Sn50S50,508,0.58,http://dx.doi.org/10.1021/acsami.7b08770,-0.472081115,downloaded_cif_TE\mp-2231_SnS.cif
mp-2231,SnS,"MSONAtoms(symbols='Sn4S4', pbc=True, cell=[3.95685521, 4.53281069, 11.39201851])",2,Sn50S50,608,0.51,http://dx.doi.org/10.1021/acsami.7b08770,-0.472081115,downloaded_cif_TE\mp-2231_SnS.cif
mp-2231,SnS,"MSONAtoms(symbols='Sn4S4', pbc=True, cell=[3.95685521, 4.53281069, 11.39201851])",2,Sn50S50,707,0.49,http://dx.doi.org/10.1021/acsami.7b08770,-0.472081115,downloaded_cif_TE\mp-2231_SnS.cif
mp-2231,SnS,"MSONAtoms(symbols='Sn4S4', pbc=True, cell=[3.95685521, 4.53281069, 11.39201851])",2,Sn50S50,804,0.48,http://dx.doi.org/10.1021/acsami.7b08770,-0.472081115,downloaded_cif_TE\mp-2231_SnS.cif
mp-23116,CuBiSeO,"MSONAtoms(symbols='Cu2Bi2Se2O2', pbc=True, cell=[3.949713, 3.949713, 9.067505], initial_magmoms=...)",4,Bi25Cu25Se25O25,304,0.7,10.1002/adma.201301675,-0.832861201,downloaded_cif_TE\mp-23116_CuBiSeO.cif
mp-23116,CuBiSeO,"MSONAtoms(symbols='Cu2Bi2Se2O2', pbc=True, cell=[3.949713, 3.949713, 9.067505], initial_magmoms=...)",4,Bi25Cu25Se25O25,323,0.66,10.1002/adma.201301675,-0.832861201,downloaded_cif_TE\mp-23116_CuBiSeO.cif
mp-23116,CuBiSeO,"MSONAtoms(symbols='Cu2Bi2Se2O2', pbc=True, cell=[3.949713, 3.949713, 9.067505], initial_magmoms=...)",4,Bi25Cu25Se25O25,373,0.61,10.1002/adma.201301675,-0.832861201,downloaded_cif_TE\mp-23116_CuBiSeO.cif
mp-23116,CuBiSeO,"MSONAtoms(symbols='Cu2Bi2Se2O2', pbc=True, cell=[3.949713, 3.949713, 9.067505], initial_magmoms=...)",4,Bi25Cu25Se25O25,422,0.55,10.1002/adma.201301675,-0.832861201,downloaded_cif_TE\mp-23116_CuBiSeO.cif
mp-23116,CuBiSeO,"MSONAtoms(symbols='Cu2Bi2Se2O2', pbc=True, cell=[3.949713, 3.949713, 9.067505], initial_magmoms=...)",4,Bi25Cu25Se25O25,471,0.52,10.1002/adma.201301675,-0.832861201,downloaded_cif_TE\mp-23116_CuBiSeO.cif
mp-23116,CuBiSeO,"MSONAtoms(symbols='Cu2Bi2Se2O2', pbc=True, cell=[3.949713, 3.949713, 9.067505], initial_magmoms=...)",4,Bi25Cu25Se25O25,523,0.5,10.1002/adma.201301675,-0.832861201,downloaded_cif_TE\mp-23116_CuBiSeO.cif
mp-23116,CuBiSeO,"MSONAtoms(symbols='Cu2Bi2Se2O2', pbc=True, cell=[3.949713, 3.949713, 9.067505], initial_magmoms=...)",4,Bi25Cu25Se25O25,572,0.47,10.1002/adma.201301675,-0.832861201,downloaded_cif_TE\mp-23116_CuBiSeO.cif
mp-23116,CuBiSeO,"MSONAtoms(symbols='Cu2Bi2Se2O2', pbc=True, cell=[3.949713, 3.949713, 9.067505], initial_magmoms=...)",4,Bi25Cu25Se25O25,624,0.45,10.1002/adma.201301675,-0.832861201,downloaded_cif_TE\mp-23116_CuBiSeO.cif
mp-23116,CuBiSeO,"MSONAtoms(symbols='Cu2Bi2Se2O2', pbc=True, cell=[3.949713, 3.949713, 9.067505], initial_magmoms=...)",4,Bi25Cu25Se25O25,674,0.42,10.1002/adma.201301675,-0.832861201,downloaded_cif_TE\mp-23116_CuBiSeO.cif
mp-23116,CuBiSeO,"MSONAtoms(symbols='Cu2Bi2Se2O2', pbc=True, cell=[3.949713, 3.949713, 9.067505], initial_magmoms=...)",4,Bi25Cu25Se25O25,724,0.41,10.1002/adma.201301675,-0.832861201,downloaded_cif_TE\mp-23116_CuBiSeO.cif
mp-23116,CuBiSeO,"MSONAtoms(symbols='Cu2Bi2Se2O2', pbc=True, cell=[3.949713, 3.949713, 9.067505], initial_magmoms=...)",4,Bi25Cu25Se25O25,774,0.4,10.1002/adma.201301675,-0.832861201,downloaded_cif_TE\mp-23116_CuBiSeO.cif
mp-23116,CuBiSeO,"MSONAtoms(symbols='Cu2Bi2Se2O2', pbc=True, cell=[3.949713, 3.949713, 9.067505], initial_magmoms=...)",4,Bi25Cu25Se25O25,822,0.4,10.1002/adma.201301675,-0.832861201,downloaded_cif_TE\mp-23116_CuBiSeO.cif
mp-22261,InCuTe2,"MSONAtoms(symbols='In2Cu2Te4', pbc=True, cell=[[5.69038863, -0.0, -2.54268188], [-1.13616745, 5.57580745, -2.54268187], [0.00238202, 0.00291713, 7.64406507]])",4,Cu25In25Te50,475,2.8, 10.1016/j.jpcs.2015.03.012,-0.366350761,downloaded_cif_TE\mp-22261_InCuTe2.cif
mp-23116,CuBiSeO,"MSONAtoms(symbols='Cu2Bi2Se2O2', pbc=True, cell=[3.949713, 3.949713, 9.067505], initial_magmoms=...)",4,Bi25Cu25Se25O25,294,0.85, 10.1016/j.jallcom.2017.04.121,-0.832861201,downloaded_cif_TE\mp-23116_CuBiSeO.cif
mp-23116,CuBiSeO,"MSONAtoms(symbols='Cu2Bi2Se2O2', pbc=True, cell=[3.949713, 3.949713, 9.067505], initial_magmoms=...)",4,Bi25Cu25Se25O25,324,0.79, 10.1016/j.jallcom.2017.04.121,-0.832861201,downloaded_cif_TE\mp-23116_CuBiSeO.cif
mp-23116,CuBiSeO,"MSONAtoms(symbols='Cu2Bi2Se2O2', pbc=True, cell=[3.949713, 3.949713, 9.067505], initial_magmoms=...)",4,Bi25Cu25Se25O25,373,0.72, 10.1016/j.jallcom.2017.04.121,-0.832861201,downloaded_cif_TE\mp-23116_CuBiSeO.cif
mp-23116,CuBiSeO,"MSONAtoms(symbols='Cu2Bi2Se2O2', pbc=True, cell=[3.949713, 3.949713, 9.067505], initial_magmoms=...)",4,Bi25Cu25Se25O25,422,0.66, 10.1016/j.jallcom.2017.04.121,-0.832861201,downloaded_cif_TE\mp-23116_CuBiSeO.cif
mp-23116,CuBiSeO,"MSONAtoms(symbols='Cu2Bi2Se2O2', pbc=True, cell=[3.949713, 3.949713, 9.067505], initial_magmoms=...)",4,Bi25Cu25Se25O25,473,0.61, 10.1016/j.jallcom.2017.04.121,-0.832861201,downloaded_cif_TE\mp-23116_CuBiSeO.cif
mp-23116,CuBiSeO,"MSONAtoms(symbols='Cu2Bi2Se2O2', pbc=True, cell=[3.949713, 3.949713, 9.067505], initial_magmoms=...)",4,Bi25Cu25Se25O25,523,0.58, 10.1016/j.jallcom.2017.04.121,-0.832861201,downloaded_cif_TE\mp-23116_CuBiSeO.cif
mp-23116,CuBiSeO,"MSONAtoms(symbols='Cu2Bi2Se2O2', pbc=True, cell=[3.949713, 3.949713, 9.067505], initial_magmoms=...)",4,Bi25Cu25Se25O25,573,0.55, 10.1016/j.jallcom.2017.04.121,-0.832861201,downloaded_cif_TE\mp-23116_CuBiSeO.cif
mp-23116,CuBiSeO,"MSONAtoms(symbols='Cu2Bi2Se2O2', pbc=True, cell=[3.949713, 3.949713, 9.067505], initial_magmoms=...)",4,Bi25Cu25Se25O25,622,0.53, 10.1016/j.jallcom.2017.04.121,-0.832861201,downloaded_cif_TE\mp-23116_CuBiSeO.cif
mp-23116,CuBiSeO,"MSONAtoms(symbols='Cu2Bi2Se2O2', pbc=True, cell=[3.949713, 3.949713, 9.067505], initial_magmoms=...)",4,Bi25Cu25Se25O25,672,0.51, 10.1016/j.jallcom.2017.04.121,-0.832861201,downloaded_cif_TE\mp-23116_CuBiSeO.cif
mp-23116,CuBiSeO,"MSONAtoms(symbols='Cu2Bi2Se2O2', pbc=True, cell=[3.949713, 3.949713, 9.067505], initial_magmoms=...)",4,Bi25Cu25Se25O25,723,0.51, 10.1016/j.jallcom.2017.04.121,-0.832861201,downloaded_cif_TE\mp-23116_CuBiSeO.cif
mp-23116,CuBiSeO,"MSONAtoms(symbols='Cu2Bi2Se2O2', pbc=True, cell=[3.949713, 3.949713, 9.067505], initial_magmoms=...)",4,Bi25Cu25Se25O25,773,0.5, 10.1016/j.jallcom.2017.04.121,-0.832861201,downloaded_cif_TE\mp-23116_CuBiSeO.cif
mp-23116,CuBiSeO,"MSONAtoms(symbols='Cu2Bi2Se2O2', pbc=True, cell=[3.949713, 3.949713, 9.067505], initial_magmoms=...)",4,Bi25Cu25Se25O25,825,0.49, 10.1016/j.jallcom.2017.04.121,-0.832861201,downloaded_cif_TE\mp-23116_CuBiSeO.cif
mp-23116,CuBiSeO,"MSONAtoms(symbols='Cu2Bi2Se2O2', pbc=True, cell=[3.949713, 3.949713, 9.067505], initial_magmoms=...)",4,Bi25Cu25Se25O25,872,0.47, 10.1016/j.jallcom.2017.04.121,-0.832861201,downloaded_cif_TE\mp-23116_CuBiSeO.cif
mp-636368,Ga3Fe,"MSONAtoms(symbols='Ga12Fe4', pbc=True, cell=[[6.18354969, -1.483e-05, 1.733e-05], [-1.683e-05, 6.18354917, 2.751e-05], [-1.954e-05, -3.184e-05, 6.49835684]])",4,Fe25Ga75,200,2.89, 10.1063/1.3585843,-0.238247144,downloaded_cif_TE\mp-636368_Ga3Fe.cif
mp-636368,Ga3Fe,"MSONAtoms(symbols='Ga12Fe4', pbc=True, cell=[[6.18354969, -1.483e-05, 1.733e-05], [-1.683e-05, 6.18354917, 2.751e-05], [-1.954e-05, -3.184e-05, 6.49835684]])",4,Fe25Ga75,208,2.91, 10.1063/1.3585843,-0.238247144,downloaded_cif_TE\mp-636368_Ga3Fe.cif
mp-636368,Ga3Fe,"MSONAtoms(symbols='Ga12Fe4', pbc=True, cell=[[6.18354969, -1.483e-05, 1.733e-05], [-1.683e-05, 6.18354917, 2.751e-05], [-1.954e-05, -3.184e-05, 6.49835684]])",4,Fe25Ga75,220,2.7, 10.1063/1.3585843,-0.238247144,downloaded_cif_TE\mp-636368_Ga3Fe.cif
mp-636368,Ga3Fe,"MSONAtoms(symbols='Ga12Fe4', pbc=True, cell=[[6.18354969, -1.483e-05, 1.733e-05], [-1.683e-05, 6.18354917, 2.751e-05], [-1.954e-05, -3.184e-05, 6.49835684]])",4,Fe25Ga75,229,2.52, 10.1063/1.3585843,-0.238247144,downloaded_cif_TE\mp-636368_Ga3Fe.cif
mp-636368,Ga3Fe,"MSONAtoms(symbols='Ga12Fe4', pbc=True, cell=[[6.18354969, -1.483e-05, 1.733e-05], [-1.683e-05, 6.18354917, 2.751e-05], [-1.954e-05, -3.184e-05, 6.49835684]])",4,Fe25Ga75,241,2.45, 10.1063/1.3585843,-0.238247144,downloaded_cif_TE\mp-636368_Ga3Fe.cif
mp-636368,Ga3Fe,"MSONAtoms(symbols='Ga12Fe4', pbc=True, cell=[[6.18354969, -1.483e-05, 1.733e-05], [-1.683e-05, 6.18354917, 2.751e-05], [-1.954e-05, -3.184e-05, 6.49835684]])",4,Fe25Ga75,249,2.33, 10.1063/1.3585843,-0.238247144,downloaded_cif_TE\mp-636368_Ga3Fe.cif
mp-636368,Ga3Fe,"MSONAtoms(symbols='Ga12Fe4', pbc=True, cell=[[6.18354969, -1.483e-05, 1.733e-05], [-1.683e-05, 6.18354917, 2.751e-05], [-1.954e-05, -3.184e-05, 6.49835684]])",4,Fe25Ga75,260,2.27, 10.1063/1.3585843,-0.238247144,downloaded_cif_TE\mp-636368_Ga3Fe.cif
mp-636368,Ga3Fe,"MSONAtoms(symbols='Ga12Fe4', pbc=True, cell=[[6.18354969, -1.483e-05, 1.733e-05], [-1.683e-05, 6.18354917, 2.751e-05], [-1.954e-05, -3.184e-05, 6.49835684]])",4,Fe25Ga75,270,2.23, 10.1063/1.3585843,-0.238247144,downloaded_cif_TE\mp-636368_Ga3Fe.cif
mp-636368,Ga3Fe,"MSONAtoms(symbols='Ga12Fe4', pbc=True, cell=[[6.18354969, -1.483e-05, 1.733e-05], [-1.683e-05, 6.18354917, 2.751e-05], [-1.954e-05, -3.184e-05, 6.49835684]])",4,Fe25Ga75,279,2.19, 10.1063/1.3585843,-0.238247144,downloaded_cif_TE\mp-636368_Ga3Fe.cif
mp-636368,Ga3Fe,"MSONAtoms(symbols='Ga12Fe4', pbc=True, cell=[[6.18354969, -1.483e-05, 1.733e-05], [-1.683e-05, 6.18354917, 2.751e-05], [-1.954e-05, -3.184e-05, 6.49835684]])",4,Fe25Ga75,290,2.12, 10.1063/1.3585843,-0.238247144,downloaded_cif_TE\mp-636368_Ga3Fe.cif
mp-636368,Ga3Fe,"MSONAtoms(symbols='Ga12Fe4', pbc=True, cell=[[6.18354969, -1.483e-05, 1.733e-05], [-1.683e-05, 6.18354917, 2.751e-05], [-1.954e-05, -3.184e-05, 6.49835684]])",4,Fe25Ga75,299,2.09, 10.1063/1.3585843,-0.238247144,downloaded_cif_TE\mp-636368_Ga3Fe.cif
mp-636368,Ga3Fe,"MSONAtoms(symbols='Ga12Fe4', pbc=True, cell=[[6.18354969, -1.483e-05, 1.733e-05], [-1.683e-05, 6.18354917, 2.751e-05], [-1.954e-05, -3.184e-05, 6.49835684]])",4,Fe25Ga75,310,2.07, 10.1063/1.3585843,-0.238247144,downloaded_cif_TE\mp-636368_Ga3Fe.cif
mp-636368,Ga3Fe,"MSONAtoms(symbols='Ga12Fe4', pbc=True, cell=[[6.18354969, -1.483e-05, 1.733e-05], [-1.683e-05, 6.18354917, 2.751e-05], [-1.954e-05, -3.184e-05, 6.49835684]])",4,Fe25Ga75,320,2.05, 10.1063/1.3585843,-0.238247144,downloaded_cif_TE\mp-636368_Ga3Fe.cif
mp-636368,Ga3Fe,"MSONAtoms(symbols='Ga12Fe4', pbc=True, cell=[[6.18354969, -1.483e-05, 1.733e-05], [-1.683e-05, 6.18354917, 2.751e-05], [-1.954e-05, -3.184e-05, 6.49835684]])",4,Fe25Ga75,331,2.03, 10.1063/1.3585843,-0.238247144,downloaded_cif_TE\mp-636368_Ga3Fe.cif
mp-636368,Ga3Fe,"MSONAtoms(symbols='Ga12Fe4', pbc=True, cell=[[6.18354969, -1.483e-05, 1.733e-05], [-1.683e-05, 6.18354917, 2.751e-05], [-1.954e-05, -3.184e-05, 6.49835684]])",4,Fe25Ga75,340,2.02, 10.1063/1.3585843,-0.238247144,downloaded_cif_TE\mp-636368_Ga3Fe.cif
mp-636368,Ga3Fe,"MSONAtoms(symbols='Ga12Fe4', pbc=True, cell=[[6.18354969, -1.483e-05, 1.733e-05], [-1.683e-05, 6.18354917, 2.751e-05], [-1.954e-05, -3.184e-05, 6.49835684]])",4,Fe25Ga75,351,2.02, 10.1063/1.3585843,-0.238247144,downloaded_cif_TE\mp-636368_Ga3Fe.cif
mp-636368,Ga3Fe,"MSONAtoms(symbols='Ga12Fe4', pbc=True, cell=[[6.18354969, -1.483e-05, 1.733e-05], [-1.683e-05, 6.18354917, 2.751e-05], [-1.954e-05, -3.184e-05, 6.49835684]])",4,Fe25Ga75,361,2, 10.1063/1.3585843,-0.238247144,downloaded_cif_TE\mp-636368_Ga3Fe.cif
mp-636368,Ga3Fe,"MSONAtoms(symbols='Ga12Fe4', pbc=True, cell=[[6.18354969, -1.483e-05, 1.733e-05], [-1.683e-05, 6.18354917, 2.751e-05], [-1.954e-05, -3.184e-05, 6.49835684]])",4,Fe25Ga75,370,2.01, 10.1063/1.3585843,-0.238247144,downloaded_cif_TE\mp-636368_Ga3Fe.cif
mp-636368,Ga3Fe,"MSONAtoms(symbols='Ga12Fe4', pbc=True, cell=[[6.18354969, -1.483e-05, 1.733e-05], [-1.683e-05, 6.18354917, 2.751e-05], [-1.954e-05, -3.184e-05, 6.49835684]])",4,Fe25Ga75,381,2.05, 10.1063/1.3585843,-0.238247144,downloaded_cif_TE\mp-636368_Ga3Fe.cif
mp-636368,Ga3Fe,"MSONAtoms(symbols='Ga12Fe4', pbc=True, cell=[[6.18354969, -1.483e-05, 1.733e-05], [-1.683e-05, 6.18354917, 2.751e-05], [-1.954e-05, -3.184e-05, 6.49835684]])",4,Fe25Ga75,392,2.04, 10.1063/1.3585843,-0.238247144,downloaded_cif_TE\mp-636368_Ga3Fe.cif
mp-20331,CuSbSe2,"MSONAtoms(symbols='Cu4Sb4Se8', pbc=True, cell=[3.99298862, 6.38864358, 15.03930416])",4,Cu25Sb25Se50,5,2.43, 10.1063/1.2218592,-0.248575811,downloaded_cif_TE\mp-20331_CuSbSe2.cif
mp-20331,CuSbSe2,"MSONAtoms(symbols='Cu4Sb4Se8', pbc=True, cell=[3.99298862, 6.38864358, 15.03930416])",4,Cu25Sb25Se50,5,3, 10.1063/1.2218592,-0.248575811,downloaded_cif_TE\mp-20331_CuSbSe2.cif
mp-20331,CuSbSe2,"MSONAtoms(symbols='Cu4Sb4Se8', pbc=True, cell=[3.99298862, 6.38864358, 15.03930416])",4,Cu25Sb25Se50,6,3.9, 10.1063/1.2218592,-0.248575811,downloaded_cif_TE\mp-20331_CuSbSe2.cif
mp-20331,CuSbSe2,"MSONAtoms(symbols='Cu4Sb4Se8', pbc=True, cell=[3.99298862, 6.38864358, 15.03930416])",4,Cu25Sb25Se50,8,4.59, 10.1063/1.2218592,-0.248575811,downloaded_cif_TE\mp-20331_CuSbSe2.cif
mp-20331,CuSbSe2,"MSONAtoms(symbols='Cu4Sb4Se8', pbc=True, cell=[3.99298862, 6.38864358, 15.03930416])",4,Cu25Sb25Se50,8,5.89, 10.1063/1.2218592,-0.248575811,downloaded_cif_TE\mp-20331_CuSbSe2.cif
mp-20331,CuSbSe2,"MSONAtoms(symbols='Cu4Sb4Se8', pbc=True, cell=[3.99298862, 6.38864358, 15.03930416])",4,Cu25Sb25Se50,9,6.3, 10.1063/1.2218592,-0.248575811,downloaded_cif_TE\mp-20331_CuSbSe2.cif
mp-20331,CuSbSe2,"MSONAtoms(symbols='Cu4Sb4Se8', pbc=True, cell=[3.99298862, 6.38864358, 15.03930416])",4,Cu25Sb25Se50,9,6.53, 10.1063/1.2218592,-0.248575811,downloaded_cif_TE\mp-20331_CuSbSe2.cif
mp-20331,CuSbSe2,"MSONAtoms(symbols='Cu4Sb4Se8', pbc=True, cell=[3.99298862, 6.38864358, 15.03930416])",4,Cu25Sb25Se50,12,7.22, 10.1063/1.2218592,-0.248575811,downloaded_cif_TE\mp-20331_CuSbSe2.cif
mp-20331,CuSbSe2,"MSONAtoms(symbols='Cu4Sb4Se8', pbc=True, cell=[3.99298862, 6.38864358, 15.03930416])",4,Cu25Sb25Se50,12,7.97, 10.1063/1.2218592,-0.248575811,downloaded_cif_TE\mp-20331_CuSbSe2.cif
mp-20331,CuSbSe2,"MSONAtoms(symbols='Cu4Sb4Se8', pbc=True, cell=[3.99298862, 6.38864358, 15.03930416])",4,Cu25Sb25Se50,14,8.84, 10.1063/1.2218592,-0.248575811,downloaded_cif_TE\mp-20331_CuSbSe2.cif
mp-20331,CuSbSe2,"MSONAtoms(symbols='Cu4Sb4Se8', pbc=True, cell=[3.99298862, 6.38864358, 15.03930416])",4,Cu25Sb25Se50,14,9.15, 10.1063/1.2218592,-0.248575811,downloaded_cif_TE\mp-20331_CuSbSe2.cif
mp-20331,CuSbSe2,"MSONAtoms(symbols='Cu4Sb4Se8', pbc=True, cell=[3.99298862, 6.38864358, 15.03930416])",4,Cu25Sb25Se50,15,9.7, 10.1063/1.2218592,-0.248575811,downloaded_cif_TE\mp-20331_CuSbSe2.cif
mp-20331,CuSbSe2,"MSONAtoms(symbols='Cu4Sb4Se8', pbc=True, cell=[3.99298862, 6.38864358, 15.03930416])",4,Cu25Sb25Se50,15,9.96, 10.1063/1.2218592,-0.248575811,downloaded_cif_TE\mp-20331_CuSbSe2.cif
mp-20331,CuSbSe2,"MSONAtoms(symbols='Cu4Sb4Se8', pbc=True, cell=[3.99298862, 6.38864358, 15.03930416])",4,Cu25Sb25Se50,16,10.16, 10.1063/1.2218592,-0.248575811,downloaded_cif_TE\mp-20331_CuSbSe2.cif
mp-20331,CuSbSe2,"MSONAtoms(symbols='Cu4Sb4Se8', pbc=True, cell=[3.99298862, 6.38864358, 15.03930416])",4,Cu25Sb25Se50,18,10.66, 10.1063/1.2218592,-0.248575811,downloaded_cif_TE\mp-20331_CuSbSe2.cif
mp-20331,CuSbSe2,"MSONAtoms(symbols='Cu4Sb4Se8', pbc=True, cell=[3.99298862, 6.38864358, 15.03930416])",4,Cu25Sb25Se50,18,10.8, 10.1063/1.2218592,-0.248575811,downloaded_cif_TE\mp-20331_CuSbSe2.cif
mp-20331,CuSbSe2,"MSONAtoms(symbols='Cu4Sb4Se8', pbc=True, cell=[3.99298862, 6.38864358, 15.03930416])",4,Cu25Sb25Se50,18,11, 10.1063/1.2218592,-0.248575811,downloaded_cif_TE\mp-20331_CuSbSe2.cif
mp-20331,CuSbSe2,"MSONAtoms(symbols='Cu4Sb4Se8', pbc=True, cell=[3.99298862, 6.38864358, 15.03930416])",4,Cu25Sb25Se50,19,11.44, 10.1063/1.2218592,-0.248575811,downloaded_cif_TE\mp-20331_CuSbSe2.cif
mp-20331,CuSbSe2,"MSONAtoms(symbols='Cu4Sb4Se8', pbc=True, cell=[3.99298862, 6.38864358, 15.03930416])",4,Cu25Sb25Se50,20,11.67, 10.1063/1.2218592,-0.248575811,downloaded_cif_TE\mp-20331_CuSbSe2.cif
mp-20331,CuSbSe2,"MSONAtoms(symbols='Cu4Sb4Se8', pbc=True, cell=[3.99298862, 6.38864358, 15.03930416])",4,Cu25Sb25Se50,22,12.01, 10.1063/1.2218592,-0.248575811,downloaded_cif_TE\mp-20331_CuSbSe2.cif
mp-20331,CuSbSe2,"MSONAtoms(symbols='Cu4Sb4Se8', pbc=True, cell=[3.99298862, 6.38864358, 15.03930416])",4,Cu25Sb25Se50,25,12.27, 10.1063/1.2218592,-0.248575811,downloaded_cif_TE\mp-20331_CuSbSe2.cif
mp-20331,CuSbSe2,"MSONAtoms(symbols='Cu4Sb4Se8', pbc=True, cell=[3.99298862, 6.38864358, 15.03930416])",4,Cu25Sb25Se50,27,12.47, 10.1063/1.2218592,-0.248575811,downloaded_cif_TE\mp-20331_CuSbSe2.cif
mp-20331,CuSbSe2,"MSONAtoms(symbols='Cu4Sb4Se8', pbc=True, cell=[3.99298862, 6.38864358, 15.03930416])",4,Cu25Sb25Se50,29,12.19, 10.1063/1.2218592,-0.248575811,downloaded_cif_TE\mp-20331_CuSbSe2.cif
mp-20331,CuSbSe2,"MSONAtoms(symbols='Cu4Sb4Se8', pbc=True, cell=[3.99298862, 6.38864358, 15.03930416])",4,Cu25Sb25Se50,31,11.75, 10.1063/1.2218592,-0.248575811,downloaded_cif_TE\mp-20331_CuSbSe2.cif
mp-20331,CuSbSe2,"MSONAtoms(symbols='Cu4Sb4Se8', pbc=True, cell=[3.99298862, 6.38864358, 15.03930416])",4,Cu25Sb25Se50,32,11.38, 10.1063/1.2218592,-0.248575811,downloaded_cif_TE\mp-20331_CuSbSe2.cif
mp-20331,CuSbSe2,"MSONAtoms(symbols='Cu4Sb4Se8', pbc=True, cell=[3.99298862, 6.38864358, 15.03930416])",4,Cu25Sb25Se50,33,11.09, 10.1063/1.2218592,-0.248575811,downloaded_cif_TE\mp-20331_CuSbSe2.cif
mp-20331,CuSbSe2,"MSONAtoms(symbols='Cu4Sb4Se8', pbc=True, cell=[3.99298862, 6.38864358, 15.03930416])",4,Cu25Sb25Se50,35,10.4, 10.1063/1.2218592,-0.248575811,downloaded_cif_TE\mp-20331_CuSbSe2.cif
mp-20331,CuSbSe2,"MSONAtoms(symbols='Cu4Sb4Se8', pbc=True, cell=[3.99298862, 6.38864358, 15.03930416])",4,Cu25Sb25Se50,40,9.79, 10.1063/1.2218592,-0.248575811,downloaded_cif_TE\mp-20331_CuSbSe2.cif
mp-20331,CuSbSe2,"MSONAtoms(symbols='Cu4Sb4Se8', pbc=True, cell=[3.99298862, 6.38864358, 15.03930416])",4,Cu25Sb25Se50,44,9.1, 10.1063/1.2218592,-0.248575811,downloaded_cif_TE\mp-20331_CuSbSe2.cif
mp-20331,CuSbSe2,"MSONAtoms(symbols='Cu4Sb4Se8', pbc=True, cell=[3.99298862, 6.38864358, 15.03930416])",4,Cu25Sb25Se50,46,8.75, 10.1063/1.2218592,-0.248575811,downloaded_cif_TE\mp-20331_CuSbSe2.cif
mp-20331,CuSbSe2,"MSONAtoms(symbols='Cu4Sb4Se8', pbc=True, cell=[3.99298862, 6.38864358, 15.03930416])",4,Cu25Sb25Se50,49,8.2, 10.1063/1.2218592,-0.248575811,downloaded_cif_TE\mp-20331_CuSbSe2.cif
mp-20331,CuSbSe2,"MSONAtoms(symbols='Cu4Sb4Se8', pbc=True, cell=[3.99298862, 6.38864358, 15.03930416])",4,Cu25Sb25Se50,53,7.66, 10.1063/1.2218592,-0.248575811,downloaded_cif_TE\mp-20331_CuSbSe2.cif
mp-20331,CuSbSe2,"MSONAtoms(symbols='Cu4Sb4Se8', pbc=True, cell=[3.99298862, 6.38864358, 15.03930416])",4,Cu25Sb25Se50,57,7.17, 10.1063/1.2218592,-0.248575811,downloaded_cif_TE\mp-20331_CuSbSe2.cif
mp-20331,CuSbSe2,"MSONAtoms(symbols='Cu4Sb4Se8', pbc=True, cell=[3.99298862, 6.38864358, 15.03930416])",4,Cu25Sb25Se50,61,6.62, 10.1063/1.2218592,-0.248575811,downloaded_cif_TE\mp-20331_CuSbSe2.cif
mp-20331,CuSbSe2,"MSONAtoms(symbols='Cu4Sb4Se8', pbc=True, cell=[3.99298862, 6.38864358, 15.03930416])",4,Cu25Sb25Se50,67,6.24, 10.1063/1.2218592,-0.248575811,downloaded_cif_TE\mp-20331_CuSbSe2.cif
mp-20331,CuSbSe2,"MSONAtoms(symbols='Cu4Sb4Se8', pbc=True, cell=[3.99298862, 6.38864358, 15.03930416])",4,Cu25Sb25Se50,75,5.67, 10.1063/1.2218592,-0.248575811,downloaded_cif_TE\mp-20331_CuSbSe2.cif
mp-20331,CuSbSe2,"MSONAtoms(symbols='Cu4Sb4Se8', pbc=True, cell=[3.99298862, 6.38864358, 15.03930416])",4,Cu25Sb25Se50,81,5.03, 10.1063/1.2218592,-0.248575811,downloaded_cif_TE\mp-20331_CuSbSe2.cif
mp-20331,CuSbSe2,"MSONAtoms(symbols='Cu4Sb4Se8', pbc=True, cell=[3.99298862, 6.38864358, 15.03930416])",4,Cu25Sb25Se50,89,4.74, 10.1063/1.2218592,-0.248575811,downloaded_cif_TE\mp-20331_CuSbSe2.cif
mp-20331,CuSbSe2,"MSONAtoms(symbols='Cu4Sb4Se8', pbc=True, cell=[3.99298862, 6.38864358, 15.03930416])",4,Cu25Sb25Se50,96,4.37, 10.1063/1.2218592,-0.248575811,downloaded_cif_TE\mp-20331_CuSbSe2.cif
mp-20331,CuSbSe2,"MSONAtoms(symbols='Cu4Sb4Se8', pbc=True, cell=[3.99298862, 6.38864358, 15.03930416])",4,Cu25Sb25Se50,105,3.97, 10.1063/1.2218592,-0.248575811,downloaded_cif_TE\mp-20331_CuSbSe2.cif
mp-20331,CuSbSe2,"MSONAtoms(symbols='Cu4Sb4Se8', pbc=True, cell=[3.99298862, 6.38864358, 15.03930416])",4,Cu25Sb25Se50,116,3.65, 10.1063/1.2218592,-0.248575811,downloaded_cif_TE\mp-20331_CuSbSe2.cif
mp-20331,CuSbSe2,"MSONAtoms(symbols='Cu4Sb4Se8', pbc=True, cell=[3.99298862, 6.38864358, 15.03930416])",4,Cu25Sb25Se50,125,3.45, 10.1063/1.2218592,-0.248575811,downloaded_cif_TE\mp-20331_CuSbSe2.cif
mp-20331,CuSbSe2,"MSONAtoms(symbols='Cu4Sb4Se8', pbc=True, cell=[3.99298862, 6.38864358, 15.03930416])",4,Cu25Sb25Se50,135,3.13, 10.1063/1.2218592,-0.248575811,downloaded_cif_TE\mp-20331_CuSbSe2.cif
mp-20331,CuSbSe2,"MSONAtoms(symbols='Cu4Sb4Se8', pbc=True, cell=[3.99298862, 6.38864358, 15.03930416])",4,Cu25Sb25Se50,149,2.9, 10.1063/1.2218592,-0.248575811,downloaded_cif_TE\mp-20331_CuSbSe2.cif
mp-20331,CuSbSe2,"MSONAtoms(symbols='Cu4Sb4Se8', pbc=True, cell=[3.99298862, 6.38864358, 15.03930416])",4,Cu25Sb25Se50,159,2.79, 10.1063/1.2218592,-0.248575811,downloaded_cif_TE\mp-20331_CuSbSe2.cif
mp-20331,CuSbSe2,"MSONAtoms(symbols='Cu4Sb4Se8', pbc=True, cell=[3.99298862, 6.38864358, 15.03930416])",4,Cu25Sb25Se50,171,2.67, 10.1063/1.2218592,-0.248575811,downloaded_cif_TE\mp-20331_CuSbSe2.cif
mp-20331,CuSbSe2,"MSONAtoms(symbols='Cu4Sb4Se8', pbc=True, cell=[3.99298862, 6.38864358, 15.03930416])",4,Cu25Sb25Se50,183,2.44, 10.1063/1.2218592,-0.248575811,downloaded_cif_TE\mp-20331_CuSbSe2.cif
mp-20331,CuSbSe2,"MSONAtoms(symbols='Cu4Sb4Se8', pbc=True, cell=[3.99298862, 6.38864358, 15.03930416])",4,Cu25Sb25Se50,194,2.42, 10.1063/1.2218592,-0.248575811,downloaded_cif_TE\mp-20331_CuSbSe2.cif
mp-20331,CuSbSe2,"MSONAtoms(symbols='Cu4Sb4Se8', pbc=True, cell=[3.99298862, 6.38864358, 15.03930416])",4,Cu25Sb25Se50,207,2.27, 10.1063/1.2218592,-0.248575811,downloaded_cif_TE\mp-20331_CuSbSe2.cif
mp-20331,CuSbSe2,"MSONAtoms(symbols='Cu4Sb4Se8', pbc=True, cell=[3.99298862, 6.38864358, 15.03930416])",4,Cu25Sb25Se50,219,2.25, 10.1063/1.2218592,-0.248575811,downloaded_cif_TE\mp-20331_CuSbSe2.cif
mp-20331,CuSbSe2,"MSONAtoms(symbols='Cu4Sb4Se8', pbc=True, cell=[3.99298862, 6.38864358, 15.03930416])",4,Cu25Sb25Se50,230,2.22, 10.1063/1.2218592,-0.248575811,downloaded_cif_TE\mp-20331_CuSbSe2.cif
mp-20331,CuSbSe2,"MSONAtoms(symbols='Cu4Sb4Se8', pbc=True, cell=[3.99298862, 6.38864358, 15.03930416])",4,Cu25Sb25Se50,241,2.16, 10.1063/1.2218592,-0.248575811,downloaded_cif_TE\mp-20331_CuSbSe2.cif
mp-20331,CuSbSe2,"MSONAtoms(symbols='Cu4Sb4Se8', pbc=True, cell=[3.99298862, 6.38864358, 15.03930416])",4,Cu25Sb25Se50,253,2.19, 10.1063/1.2218592,-0.248575811,downloaded_cif_TE\mp-20331_CuSbSe2.cif
mp-20331,CuSbSe2,"MSONAtoms(symbols='Cu4Sb4Se8', pbc=True, cell=[3.99298862, 6.38864358, 15.03930416])",4,Cu25Sb25Se50,267,2.14, 10.1063/1.2218592,-0.248575811,downloaded_cif_TE\mp-20331_CuSbSe2.cif
mp-20331,CuSbSe2,"MSONAtoms(symbols='Cu4Sb4Se8', pbc=True, cell=[3.99298862, 6.38864358, 15.03930416])",4,Cu25Sb25Se50,277,2.11, 10.1063/1.2218592,-0.248575811,downloaded_cif_TE\mp-20331_CuSbSe2.cif
mp-20331,CuSbSe2,"MSONAtoms(symbols='Cu4Sb4Se8', pbc=True, cell=[3.99298862, 6.38864358, 15.03930416])",4,Cu25Sb25Se50,288,2.11, 10.1063/1.2218592,-0.248575811,downloaded_cif_TE\mp-20331_CuSbSe2.cif
mp-20331,CuSbSe2,"MSONAtoms(symbols='Cu4Sb4Se8', pbc=True, cell=[3.99298862, 6.38864358, 15.03930416])",4,Cu25Sb25Se50,299,2.08, 10.1063/1.2218592,-0.248575811,downloaded_cif_TE\mp-20331_CuSbSe2.cif
mp-20331,CuSbSe2,"MSONAtoms(symbols='Cu4Sb4Se8', pbc=True, cell=[3.99298862, 6.38864358, 15.03930416])",4,Cu25Sb25Se50,310,2.08, 10.1063/1.2218592,-0.248575811,downloaded_cif_TE\mp-20331_CuSbSe2.cif
mp-1196139,Mg3Sb2,"MSONAtoms(symbols='Mg24Sb16', pbc=True, cell=[[-6.65230025, -6.65230025, 6.65230025], [-6.65230025, 6.65230025, -6.65230025], [6.65230025, -6.65230025, -6.65230025]])",5,Mg60Sb40,22,0.36, 10.1016/j.jallcom.2009.04.130,-0.428131339,downloaded_cif_TE\mp-1196139_Mg3Sb2.cif
mp-1196139,Mg3Sb2,"MSONAtoms(symbols='Mg24Sb16', pbc=True, cell=[[-6.65230025, -6.65230025, 6.65230025], [-6.65230025, 6.65230025, -6.65230025], [6.65230025, -6.65230025, -6.65230025]])",5,Mg60Sb40,40,0.48, 10.1016/j.jallcom.2009.04.130,-0.428131339,downloaded_cif_TE\mp-1196139_Mg3Sb2.cif
mp-1196139,Mg3Sb2,"MSONAtoms(symbols='Mg24Sb16', pbc=True, cell=[[-6.65230025, -6.65230025, 6.65230025], [-6.65230025, 6.65230025, -6.65230025], [6.65230025, -6.65230025, -6.65230025]])",5,Mg60Sb40,59,0.6, 10.1016/j.jallcom.2009.04.130,-0.428131339,downloaded_cif_TE\mp-1196139_Mg3Sb2.cif
mp-1196139,Mg3Sb2,"MSONAtoms(symbols='Mg24Sb16', pbc=True, cell=[[-6.65230025, -6.65230025, 6.65230025], [-6.65230025, 6.65230025, -6.65230025], [6.65230025, -6.65230025, -6.65230025]])",5,Mg60Sb40,77,0.7, 10.1016/j.jallcom.2009.04.130,-0.428131339,downloaded_cif_TE\mp-1196139_Mg3Sb2.cif
mp-1196139,Mg3Sb2,"MSONAtoms(symbols='Mg24Sb16', pbc=True, cell=[[-6.65230025, -6.65230025, 6.65230025], [-6.65230025, 6.65230025, -6.65230025], [6.65230025, -6.65230025, -6.65230025]])",5,Mg60Sb40,95,0.76, 10.1016/j.jallcom.2009.04.130,-0.428131339,downloaded_cif_TE\mp-1196139_Mg3Sb2.cif
mp-1196139,Mg3Sb2,"MSONAtoms(symbols='Mg24Sb16', pbc=True, cell=[[-6.65230025, -6.65230025, 6.65230025], [-6.65230025, 6.65230025, -6.65230025], [6.65230025, -6.65230025, -6.65230025]])",5,Mg60Sb40,112,0.8, 10.1016/j.jallcom.2009.04.130,-0.428131339,downloaded_cif_TE\mp-1196139_Mg3Sb2.cif
mp-1196139,Mg3Sb2,"MSONAtoms(symbols='Mg24Sb16', pbc=True, cell=[[-6.65230025, -6.65230025, 6.65230025], [-6.65230025, 6.65230025, -6.65230025], [6.65230025, -6.65230025, -6.65230025]])",5,Mg60Sb40,129,0.83, 10.1016/j.jallcom.2009.04.130,-0.428131339,downloaded_cif_TE\mp-1196139_Mg3Sb2.cif
mp-1196139,Mg3Sb2,"MSONAtoms(symbols='Mg24Sb16', pbc=True, cell=[[-6.65230025, -6.65230025, 6.65230025], [-6.65230025, 6.65230025, -6.65230025], [6.65230025, -6.65230025, -6.65230025]])",5,Mg60Sb40,146,0.87, 10.1016/j.jallcom.2009.04.130,-0.428131339,downloaded_cif_TE\mp-1196139_Mg3Sb2.cif
mp-1196139,Mg3Sb2,"MSONAtoms(symbols='Mg24Sb16', pbc=True, cell=[[-6.65230025, -6.65230025, 6.65230025], [-6.65230025, 6.65230025, -6.65230025], [6.65230025, -6.65230025, -6.65230025]])",5,Mg60Sb40,162,0.92, 10.1016/j.jallcom.2009.04.130,-0.428131339,downloaded_cif_TE\mp-1196139_Mg3Sb2.cif
mp-1196139,Mg3Sb2,"MSONAtoms(symbols='Mg24Sb16', pbc=True, cell=[[-6.65230025, -6.65230025, 6.65230025], [-6.65230025, 6.65230025, -6.65230025], [6.65230025, -6.65230025, -6.65230025]])",5,Mg60Sb40,177,0.97, 10.1016/j.jallcom.2009.04.130,-0.428131339,downloaded_cif_TE\mp-1196139_Mg3Sb2.cif
mp-1196139,Mg3Sb2,"MSONAtoms(symbols='Mg24Sb16', pbc=True, cell=[[-6.65230025, -6.65230025, 6.65230025], [-6.65230025, 6.65230025, -6.65230025], [6.65230025, -6.65230025, -6.65230025]])",5,Mg60Sb40,195,1.05, 10.1016/j.jallcom.2009.04.130,-0.428131339,downloaded_cif_TE\mp-1196139_Mg3Sb2.cif
mp-1196139,Mg3Sb2,"MSONAtoms(symbols='Mg24Sb16', pbc=True, cell=[[-6.65230025, -6.65230025, 6.65230025], [-6.65230025, 6.65230025, -6.65230025], [6.65230025, -6.65230025, -6.65230025]])",5,Mg60Sb40,210,1.13, 10.1016/j.jallcom.2009.04.130,-0.428131339,downloaded_cif_TE\mp-1196139_Mg3Sb2.cif
mp-1196139,Mg3Sb2,"MSONAtoms(symbols='Mg24Sb16', pbc=True, cell=[[-6.65230025, -6.65230025, 6.65230025], [-6.65230025, 6.65230025, -6.65230025], [6.65230025, -6.65230025, -6.65230025]])",5,Mg60Sb40,225,1.21, 10.1016/j.jallcom.2009.04.130,-0.428131339,downloaded_cif_TE\mp-1196139_Mg3Sb2.cif
mp-1196139,Mg3Sb2,"MSONAtoms(symbols='Mg24Sb16', pbc=True, cell=[[-6.65230025, -6.65230025, 6.65230025], [-6.65230025, 6.65230025, -6.65230025], [6.65230025, -6.65230025, -6.65230025]])",5,Mg60Sb40,240,1.31, 10.1016/j.jallcom.2009.04.130,-0.428131339,downloaded_cif_TE\mp-1196139_Mg3Sb2.cif
mp-1196139,Mg3Sb2,"MSONAtoms(symbols='Mg24Sb16', pbc=True, cell=[[-6.65230025, -6.65230025, 6.65230025], [-6.65230025, 6.65230025, -6.65230025], [6.65230025, -6.65230025, -6.65230025]])",5,Mg60Sb40,255,1.44, 10.1016/j.jallcom.2009.04.130,-0.428131339,downloaded_cif_TE\mp-1196139_Mg3Sb2.cif
mp-1196139,Mg3Sb2,"MSONAtoms(symbols='Mg24Sb16', pbc=True, cell=[[-6.65230025, -6.65230025, 6.65230025], [-6.65230025, 6.65230025, -6.65230025], [6.65230025, -6.65230025, -6.65230025]])",5,Mg60Sb40,269,1.54, 10.1016/j.jallcom.2009.04.130,-0.428131339,downloaded_cif_TE\mp-1196139_Mg3Sb2.cif
mp-1196139,Mg3Sb2,"MSONAtoms(symbols='Mg24Sb16', pbc=True, cell=[[-6.65230025, -6.65230025, 6.65230025], [-6.65230025, 6.65230025, -6.65230025], [6.65230025, -6.65230025, -6.65230025]])",5,Mg60Sb40,284,1.65, 10.1016/j.jallcom.2009.04.130,-0.428131339,downloaded_cif_TE\mp-1196139_Mg3Sb2.cif
mp-1196139,Mg3Sb2,"MSONAtoms(symbols='Mg24Sb16', pbc=True, cell=[[-6.65230025, -6.65230025, 6.65230025], [-6.65230025, 6.65230025, -6.65230025], [6.65230025, -6.65230025, -6.65230025]])",5,Mg60Sb40,300,1.77, 10.1016/j.jallcom.2009.04.130,-0.428131339,downloaded_cif_TE\mp-1196139_Mg3Sb2.cif
mp-1196139,Mg3Sb2,"MSONAtoms(symbols='Mg24Sb16', pbc=True, cell=[[-6.65230025, -6.65230025, 6.65230025], [-6.65230025, 6.65230025, -6.65230025], [6.65230025, -6.65230025, -6.65230025]])",5,Mg60Sb40,306,1.91, 10.1016/j.jallcom.2009.04.130,-0.428131339,downloaded_cif_TE\mp-1196139_Mg3Sb2.cif
mp-1196139,Mg3Sb2,"MSONAtoms(symbols='Mg24Sb16', pbc=True, cell=[[-6.65230025, -6.65230025, 6.65230025], [-6.65230025, 6.65230025, -6.65230025], [6.65230025, -6.65230025, -6.65230025]])",5,Mg60Sb40,298,1.4, 10.1016/j.actamat.2015.04.023,-0.428131339,downloaded_cif_TE\mp-1196139_Mg3Sb2.cif
mp-1196139,Mg3Sb2,"MSONAtoms(symbols='Mg24Sb16', pbc=True, cell=[[-6.65230025, -6.65230025, 6.65230025], [-6.65230025, 6.65230025, -6.65230025], [6.65230025, -6.65230025, -6.65230025]])",5,Mg60Sb40,325,1.32, 10.1016/j.actamat.2015.04.023,-0.428131339,downloaded_cif_TE\mp-1196139_Mg3Sb2.cif
mp-1196139,Mg3Sb2,"MSONAtoms(symbols='Mg24Sb16', pbc=True, cell=[[-6.65230025, -6.65230025, 6.65230025], [-6.65230025, 6.65230025, -6.65230025], [6.65230025, -6.65230025, -6.65230025]])",5,Mg60Sb40,370,1.19, 10.1016/j.actamat.2015.04.023,-0.428131339,downloaded_cif_TE\mp-1196139_Mg3Sb2.cif
mp-1196139,Mg3Sb2,"MSONAtoms(symbols='Mg24Sb16', pbc=True, cell=[[-6.65230025, -6.65230025, 6.65230025], [-6.65230025, 6.65230025, -6.65230025], [6.65230025, -6.65230025, -6.65230025]])",5,Mg60Sb40,423,1.09, 10.1016/j.actamat.2015.04.023,-0.428131339,downloaded_cif_TE\mp-1196139_Mg3Sb2.cif
mp-1196139,Mg3Sb2,"MSONAtoms(symbols='Mg24Sb16', pbc=True, cell=[[-6.65230025, -6.65230025, 6.65230025], [-6.65230025, 6.65230025, -6.65230025], [6.65230025, -6.65230025, -6.65230025]])",5,Mg60Sb40,472,0.99, 10.1016/j.actamat.2015.04.023,-0.428131339,downloaded_cif_TE\mp-1196139_Mg3Sb2.cif
mp-1196139,Mg3Sb2,"MSONAtoms(symbols='Mg24Sb16', pbc=True, cell=[[-6.65230025, -6.65230025, 6.65230025], [-6.65230025, 6.65230025, -6.65230025], [6.65230025, -6.65230025, -6.65230025]])",5,Mg60Sb40,522,0.91, 10.1016/j.actamat.2015.04.023,-0.428131339,downloaded_cif_TE\mp-1196139_Mg3Sb2.cif
mp-1196139,Mg3Sb2,"MSONAtoms(symbols='Mg24Sb16', pbc=True, cell=[[-6.65230025, -6.65230025, 6.65230025], [-6.65230025, 6.65230025, -6.65230025], [6.65230025, -6.65230025, -6.65230025]])",5,Mg60Sb40,572,0.87, 10.1016/j.actamat.2015.04.023,-0.428131339,downloaded_cif_TE\mp-1196139_Mg3Sb2.cif
mp-1196139,Mg3Sb2,"MSONAtoms(symbols='Mg24Sb16', pbc=True, cell=[[-6.65230025, -6.65230025, 6.65230025], [-6.65230025, 6.65230025, -6.65230025], [6.65230025, -6.65230025, -6.65230025]])",5,Mg60Sb40,619,0.82, 10.1016/j.actamat.2015.04.023,-0.428131339,downloaded_cif_TE\mp-1196139_Mg3Sb2.cif
mp-1196139,Mg3Sb2,"MSONAtoms(symbols='Mg24Sb16', pbc=True, cell=[[-6.65230025, -6.65230025, 6.65230025], [-6.65230025, 6.65230025, -6.65230025], [6.65230025, -6.65230025, -6.65230025]])",5,Mg60Sb40,667,0.79, 10.1016/j.actamat.2015.04.023,-0.428131339,downloaded_cif_TE\mp-1196139_Mg3Sb2.cif
mp-1196139,Mg3Sb2,"MSONAtoms(symbols='Mg24Sb16', pbc=True, cell=[[-6.65230025, -6.65230025, 6.65230025], [-6.65230025, 6.65230025, -6.65230025], [6.65230025, -6.65230025, -6.65230025]])",5,Mg60Sb40,721,0.79, 10.1016/j.actamat.2015.04.023,-0.428131339,downloaded_cif_TE\mp-1196139_Mg3Sb2.cif
mp-1196139,Mg3Sb2,"MSONAtoms(symbols='Mg24Sb16', pbc=True, cell=[[-6.65230025, -6.65230025, 6.65230025], [-6.65230025, 6.65230025, -6.65230025], [6.65230025, -6.65230025, -6.65230025]])",5,Mg60Sb40,769,0.8, 10.1016/j.actamat.2015.04.023,-0.428131339,downloaded_cif_TE\mp-1196139_Mg3Sb2.cif
mp-27916,AgBiSe2,"MSONAtoms(symbols='Ag3Bi3Se6', pbc=True, cell=[[4.17172187, 0.0, 0.0], [-2.08586093, 3.61281642, 0.0], [0.0, -0.0, 19.75476391]])",4,Ag25Bi25Se50,297,0.65,https://pubs.acs.org/doi/10.1021/ja312474n,-0.496019999,downloaded_cif_TE\mp-27916_AgBiSe2.cif
mp-27916,AgBiSe2,"MSONAtoms(symbols='Ag3Bi3Se6', pbc=True, cell=[[4.17172187, 0.0, 0.0], [-2.08586093, 3.61281642, 0.0], [0.0, -0.0, 19.75476391]])",4,Ag25Bi25Se50,329,0.66,https://pubs.acs.org/doi/10.1021/ja312474n,-0.496019999,downloaded_cif_TE\mp-27916_AgBiSe2.cif
mp-27916,AgBiSe2,"MSONAtoms(symbols='Ag3Bi3Se6', pbc=True, cell=[[4.17172187, 0.0, 0.0], [-2.08586093, 3.61281642, 0.0], [0.0, -0.0, 19.75476391]])",4,Ag25Bi25Se50,377,0.67,https://pubs.acs.org/doi/10.1021/ja312474n,-0.496019999,downloaded_cif_TE\mp-27916_AgBiSe2.cif
mp-27916,AgBiSe2,"MSONAtoms(symbols='Ag3Bi3Se6', pbc=True, cell=[[4.17172187, 0.0, 0.0], [-2.08586093, 3.61281642, 0.0], [0.0, -0.0, 19.75476391]])",4,Ag25Bi25Se50,427,0.68,https://pubs.acs.org/doi/10.1021/ja312474n,-0.496019999,downloaded_cif_TE\mp-27916_AgBiSe2.cif
mp-27916,AgBiSe2,"MSONAtoms(symbols='Ag3Bi3Se6', pbc=True, cell=[[4.17172187, 0.0, 0.0], [-2.08586093, 3.61281642, 0.0], [0.0, -0.0, 19.75476391]])",4,Ag25Bi25Se50,477,0.64,https://pubs.acs.org/doi/10.1021/ja312474n,-0.496019999,downloaded_cif_TE\mp-27916_AgBiSe2.cif
